Repository: SachinGoolla/widegap

# widegap

Verified finite-volume and physics-informed neural network (PINN) solvers for semiconductor device equations, built in stages toward adjoint doping optimization of wide-bandgap (4H-SiC) power devices. **Verified so far (1D, scaled units, stated model assumptions only): linear Poisson (stage 1), nonlinear equilibrium Poisson for a pn junction (stage 2), steady-state drift-diffusion with Scharfetter-Gummel fluxes (stage 3), the field-based breakdown index as a numerical quantity (stage 4), discrete adjoint doping sensitivities of those objectives (stage 5), constrained doping optimization on those proxies (stage 6), and 4H-SiC incomplete-ionization equilibrium with fully traced material parameters (stage 7). There are no SiC material models or device-scale simulations yet.**

Current release: v0.1.0 (see [CHANGELOG.md](CHANGELOG.md)).

## Status

Stage numbering follows [docs/PROJECT_SPEC.md](docs/PROJECT_SPEC.md) §4. Each stage must pass its own pre-registered gate before the next starts.

| Stage | Content | Status |
|---|---|---|
| 1 | Linear Poisson with heterogeneous permittivity (MMS, FV reference, PINN) | verified (gate passed) |
| 2 | Nonlinear equilibrium Poisson, Boltzmann carriers, 1D abrupt pn junction | verified after one failed run and a disclosed re-registered criterion ([result](docs/benchmarks/stage2_result.md)) |
| 3 | Drift-diffusion with Scharfetter-Gummel fluxes (1D, steady state) | verified after one failed run and a disclosed re-registered tolerance ([result](docs/benchmarks/stage3_result.md)); DEVSIM cross-check reported separately |
| 4 | Field-based breakdown-voltage index in 1D (numerical proxy, no impact ionization) | verified after one failed run and a disclosed re-registration against an exact first-integral reference ([result](docs/benchmarks/stage4_result.md)) |
| 5 | Discrete adjoint doping sensitivities (potential, diode current, breakdown index, field-based BV) | verified on the first official run ([result](docs/benchmarks/stage5_result.md)); adjoint gradient costs 0.98 Newton iterations |
| 6 | Constrained doping optimization (1D: maximize field-based BV at fixed drift-resistance proxy) | verified after one failed run and a disclosed re-registered gradient check ([result](docs/benchmarks/stage6_result.md)); exact field-based BV +11.3% via graded drift doping |
| 7 | 4H-SiC material models (each parameter traced to a primary source that was read) | verified after a provenance block (resolved with user-supplied full texts) and one disclosed geometry re-registration ([result](docs/benchmarks/stage7_result.md)); 51 independently verified parameters |
| 7.1 | Drift-diffusion at realistic 4H-SiC n_i/N0 (quasi-Fermi variables) | verified on the first official run ([result](docs/benchmarks/stage7_1_result.md)); minority currents exact to 4e-14 at n_i/N0 = 1e-24 |
| 8 | 2D finite volume (tensor meshes; linear, equilibrium, quasi-Fermi DD) | verified ([result](docs/benchmarks/stage8_result.md)); exact 1D reductions at n_i/N0 = 1e-24 |
| 8.1 | MOS structures in 2D: oxide, gate, MOSFET half-cell (study-parameter oxide) | verified ([result](docs/benchmarks/stage8_1_result.md)); exact MOS-capacitor reference to 8e-5, I_D mesh order 2.1 |
| 9a | DD physics: non-equilibrium incomplete ionization, field-dependent mobility, interface charge | verified ([result](docs/benchmarks/stage9a_result.md)) |
| 9b | Impact ionization and avalanche breakdown (1D) | verified with a disclosed B1 caveat ([result](docs/benchmarks/stage9b_result.md)) |
| 10 | 2D adjoint sensitivities and doping optimization of a vertical MOSFET half-cell | verified after a disclosed O3 re-registration ([result](docs/benchmarks/stage10_result.md)); field-based BV +36% at fixed I_D (study parameters) |
| 11 | PINN / AD sensitivities vs the FV adjoint (research question) | planned |
| 12 | Sourced SiC MOS parameters (oxide, interface traps, v_sat) and SiC device studies | planned |
| 13 | GaN | out of scope for now |

## Minimal example

```bash
python examples/minimal_poisson.py
```

It solves benchmark case P1 with the finite-volume solver and, if torch is installed, a shortened PINN run. It prints the max error of the FV solution and the relative L2 error of the short PINN run (with its training time). Without torch it prints the FV line and a message that the PINN was skipped. These numbers are not the benchmark results below.

## Benchmark results (stage 1)

Problem definitions, error measures and acceptance criteria were fixed before any solver result existed: [docs/benchmarks/poisson_1d.md](docs/benchmarks/poisson_1d.md). One dated amendment (R5 flux balance, restated as R5b/R5c) was also made before any solver output. All quantities are dimensionless.

<!-- results:poisson1d:begin -->

### Finite-volume reference solver (uniform meshes)

Max-norm nodal error against the exact solution (`results/poisson1d/fv.json`):

| Case | N=32 | N=64 | N=128 | N=256 | N=512 | Observed orders |

File: src/widegap/materials/data/sic4h.json
{
  "material": "4H-SiC",
  "rules": "docs/benchmarks/stage7_sic_materials.md section 1 (+ amendment 2026-10-21)",
  "excluded_no_readable_primary": [
    "Eg_300K (pending search)",
    "Roschke & Schwierz 2001 mobility fit (doi:10.1109/16.930664, paywalled)"
  ],
  "search_logs": [
    "docs/literature/stage7/search_A_permittivity_bandgap_dos.json",
    "docs/literature/stage7/search_B_dopants_mobility.json"
  ],
  "parameters": [
    {
      "doi": "10.1109/JMW.2024.3453325",
      "doi_agency": "Crossref",
      "doi_metadata_match": true,
      "citation": "T. Li, L. Li, X. Wang, J. C. M. Hwang, S. Yanagimoto, Y. Yanagimoto, IEEE J. Microwaves 4, 666-674 (2024)",
      "access": "full-text-read",
      "access_url": "https://par.nsf.gov/servlets/purl/10548439",
      "extracted_by": "literature-agent-A",
      "verified_by": "verifier-agent",
      "verified_value_match": true,
      "param_class": "measured",
      "unit": "1",
      "temperature_K": null,
      "validity": "room temperature; 55-330 GHz (millimetre-wave, used as a quasi-static proxy; ionic dispersion lies at THz frequencies)",
      "name": "eps_r_perp_c",
      "value": 9.77,
      "uncertainty": 0.01,
      "orientation": "E perpendicular to c",
      "locator": "Abstract (p. 666); Secs. II.C, III"
    },
    {
      "doi": "10.1109/JMW.2024.3453325",
      "doi_agency": "Crossref",
      "doi_metadata_match": true,
      "citation": "T. Li, L. Li, X. Wang, J. C. M. Hwang, S. Yanagimoto, Y. Yanagimoto, IEEE J. Microwaves 4, 666-674 (2024)",
      "access": "full-text-read",
      "access_url": "https://par.nsf.gov/servlets/purl/10548439",
      "extracted_by": "literature-agent-A",
      "verified_by": "verifier-agent",
      "verified_value_match": true,
      "param_class": "measured",
      "unit": "1",
      "temperature_K": null,
      "validity": "room temperature; 55-330 GHz (millimetre-wave, used as a quasi-static proxy; ionic dispersion lies at THz frequencies)",
      "name": "eps_r_parallel_c",
      "value": 10.2,
      "uncertainty": 0.05,
      "orientation": "E parallel to c",
      "locator": "Abstract (p. 666); Secs. II.C, III"
    },
    {
      "doi": "10.1063/1.3158565",
      "doi_agency": "Crossref",
      "doi_metadata_match": true,
      "citation": "A. Koizumi, J. Suda, T. Kimoto, J. Appl. Phys. 106, 013716 (2009)",
      "access": "full-text-read",
      "access_url": "Kyoto University repository hdl:2433/109894",
      "extracted_by": "literature-agent-B",
      "verified_by": "verifier-agent",
      "verified_value_match": true,
      "name": "dE_Al_acceptor",
      "value": 0.265,
      "unit": "eV",
      "param_class": "fit-to-data",
      "temperature_K": null,
      "orientation": null,
      "locator": "Eq. (7), Fig. 4",
      "validity": "zero-concentration limit of dE_A = 265 meV - 3.6e-5 meV cm * N_A^(1/3), Hall fits, N_A = 3e15-5.5e19 cm^-3; see dE_Al_acceptor_alpha"
    },
    {
      "doi": "10.1063/1.3158565",
      "doi_agency": "Crossref",
      "doi_metadata_match": true,
      "citation": "A. Koizumi, J. Suda, T. Kimoto, J. Appl. Phys. 106, 013716 (2009)",
      "access": "full-text-read",
      "access_url": "Kyoto University repository hdl:2433/109894",
      "extracted_by": "literature-agent-B",
      "verified_by": "verifier-agent",
      "verified_value_match": true,
      "name": "dE_Al_acceptor_alpha",
      "value": 3.6e-08,
      "unit": "eV cm",
      "param_class": "fit-to-data",
      "temperature_K": null,
      "orientation": null,
      "locator": "Eq. (7)",
      "validity": "coefficient of N_A^(1/3) (N_A in cm^-3) in the acceptor-energy lowering; 3.6e-5 meV cm"
    },
    {
      "doi": "10.1063/1.3158565",
      "doi_agency": "Crossref",
      "doi_metadata_match": true,
      "citation": "A. Koizumi, J. Suda, T. Kimoto, J. Appl. Phys. 106, 013716 (2009)",
      "access": "full-text-read",
      "access_url": "Kyoto University repository hdl:2433/109894",
      "extracted_by": "literature-agent-B",
      "verified_by": "verifier-agent",
      "verified_value_match": true,
      "name": "g_acceptor",
      "value": 4,
      "unit": "1",
      "param_class": "convention",
      "temperature_K": null,
      "orientation": null,
      "locator": "text between Eqs. (4) and (5)",
      "validity": "ground-state degeneracy (theory convention) as used for Al in 4H-SiC"
    },
    {
      "doi": "10.14989/doctor.k26017",
      "doi_agency": "JaLC (doi.org CSL content negotiation)",
      "doi_metadata_match": true,
      "citation": "R. Ishikawa, Low-Field and High-Field Anisotropic Carrier Transport in SiC, PhD thesis, Kyoto University (2025)",
      "access": "full-text-read",
      "access_url": "hdl:2433/296110",
      "extracted_by": "literature-agent-B",
      "verified_by": "verifier-agent",
      "verified_value_match": true,
      "name": "g_donor",
      "value": 2,
      "unit": "1",
      "param_class": "convention",
      "temperature_K": null,
      "orientation": null,
      "locator": "Sec. 2.2.1.1, Eq. (2.2), p. 24",
      "validity": "ground-state degeneracy (theory convention) as used for N in 4H-SiC"
    },
    {
      "doi": "10.14989/doctor.k26017",
      "doi_agency": "JaLC (doi.org CSL content negotiation)",
      "doi_metadata_match": true,
      "citation": "R. Ishikawa, Low-Field and High-Field Anisotropic Carrier Transport in SiC, PhD thesis, Kyoto University (2025)",
      "access": "full-text-read",
      "access_url": "hdl:2433/296110",
      "extracted_by": "literature-agent-B",
      "verified_by": "verifier-agent",
      "verified_value_match": true,
      "name": "mu_n_max_par_c",
      "value": 1260,
      "unit": "cm2/(V s)",
      "param_class": "fit-to-data",
      "temperature_K": 300,
      "orientation": "parallel to c",
      "locator": "Eqs. (2.10)-(2.12), p. 44",
      "validity": "electron HALL mobility fit, 300-600 K; N = total donor concentration (not net); mu = (mu_max-mu_min)(T/300)^d1/[1+(N/N_ref)^alpha (T/300)^d2] + mu_min (T/300)^d3"
    },
    {
      "doi": "10.14989/doctor.k26017",
      "doi_agency": "JaLC (doi.org CSL content negotiation)",
      "doi_metadata_match": true,
      "citation": "R. Ishikawa, Low-Field and High-Field Anisotropic Carrier Transport in SiC, PhD thesis, Kyoto University (2025)",
      "access": "full-text-read",
      "access_url": "hdl:2433/296110",
      "extracted_by": "literature-agent-B",
      "verified_by": "verifier-agent",
      "verified_value_match": true,
      "name": "mu_n_min_par_c",
      "value": 20,
      "unit": "cm2/(V s)",
      "param_class": "fit-to-data",
      "temperature_K": 300,
      "orientation": "parallel to c",
      "locator": "Eqs. (2.10)-(2.12), p. 44",
      "validity": "electron HALL mobility fit, 300-600 K; N = total donor concentration (not net); mu = (mu_max-mu_min)(T/300)^d1/[1+(N/N_ref)^alpha (T/300)^d2] + mu_min (T/300)^d3"
    },
    {
      "doi": "10.14989/doctor.k26017",
      "doi_agency": "JaLC (doi.org CSL content negotiation)",
      "doi_metadata_match": true,
      "citation": "R. Ishikawa, Low-Field and High-Field Anisotropic Carrier Transport in SiC, PhD thesis, Kyoto University (2025)",
      "access": "full-text-read",
      "access_url": "hdl:2433/296110",
      "extracted_by": "literature-agent-B",
      "verified_by": "verifier-agent",
      "verified_value_match": true,
      "name": "N_n_ref_par_c",
      "value": 2e+17,
      "unit": "cm^-3",
      "param_class": "fit-to-data",
      "temperature_K": 300,
      "orientation": "parallel to c",
      "locator": "Eqs. (2.10)-(2.12), p. 44",
      "validity": "electron HALL mobility fit, 300-600 K; N = total donor concentration (not net); mu = (mu_max-mu_min)(T/300)^d1/[1+(N/N_ref)^alpha (T/300)^d2] + mu_min (T/300)^d3"
    },
    {
      "doi": "10.14989/doctor.k26017",
      "doi_agency": "JaLC (doi.org CSL content negotiation)",
      "doi_metadata_match": true,
      "citation": "R. Ishikawa, Low-Field and High-Field Anisotropic Carrier Transport in SiC, PhD thesis, Kyoto University (2025)",
      "access": "full-text-read",
      "access_url": "hdl:2433/296110",
      "extracted_by": "literature-agent-B",
      "verified_by": "verifier-agent",
      "verified_value_match": true,
      "name": "alpha_n_par_c",
      "value": 0.64,
      "unit": "1",
      "param_class": "fit-to-data",
      "temperature_K": 300,
      "orientation": "parallel to c",
      "locator": "Eqs. (2.10)-(2.12), p. 44",
      "validity": "electron HALL mobility fit, 300-600 K; N = total donor concentration (not net); mu = (mu_max-mu_min)(T/300)^d1/[1+(N/N_ref)^alpha (T/300)^d2] + mu_min (T/300)^d3"
    },
    {
      "doi": "10.14989/doctor.k26017",
      "doi_agency": "JaLC (doi.org CSL content negotiation)",
      "doi_metadata_match": true,
      "citation": "R. Ishikawa, Low-Field and High-Field Anisotropic Carrier Transport in SiC, PhD thesis, Kyoto University (2025)",
      "access": "full-text-read",
      "access_url": "hdl:2433/296110",
      "extracted_by": "literature-agent-B",
      "verified_by": "verifier-agent",
      "verified_value_match": true,
      "name": "delta1_n_par_c",
      "value": -3.2,
      "unit": "1",
      "param_class": "fit-to-data",
      "temperature_K": 300,
      "orientation": "parallel to c",
      "locator": "Eqs. (2.10)-(2.12), p. 44",
      "validity": "electron HALL mobility fit, 300-600 K; N = total donor concentration (not net); mu = (mu_max-mu_min)(T/300)^d1/[1+(N/N_ref)^alpha (T/300)^d2] + mu_min (T/300)^d3"
    },
    {
      "doi": "10.14989/doctor.k26017",
      "doi_agency": "JaLC (doi.org CSL content negotiation)",
      "doi_metadata_match": true,
      "citation": "R. Ishikawa, Low-Field and High-Field Anisotropic Carrier Transport in SiC, PhD thesis, Kyoto University (2025)",
      "access": "full-text-read",
      "access_url": "hdl:2433/296110",
      "extracted_by": "literature-agent-B",
      "verified_by": "verifier-agent",
      "verified_value_match": true,
      "name": "delta2_n_par_c",
      "value": -2.7,
      "unit": "1",
      "param_class": "fit-to-data",
      "temperature_K": 300,
      "orientation": "parallel to c",
      "locator": "Eqs. (2.10)-(2.12), p. 44",
      "validity": "electron HALL mobility fit, 300-600 K; N = total donor concentration (not net); mu = (mu_max-mu_min)(T/300)^d1/[1+(N/N_ref)^alpha (T/300)^d2] + mu_min (T/300)^d3"
    },
    {
      "doi": "10.14989/doctor.k26017",
      "doi_agency": "JaLC (doi.org CSL content negotiation)",
      "doi_metadata_match": true,
      "citation": "R. Ishikawa, Low-Field and High-Field Anisotropic Carrier Transport in SiC, PhD thesis, Kyoto University (2025)",
      "access": "full-text-read",
      "access_url": "hdl:2433/296110",
      "extracted_by": "literature-agent-B",
      "verified_by": "verifier-agent",
      "verified_value_match": true,
      "name": "delta3_n_par_c",
      "value": 0.3,
      "unit": "1",
      "param_class": "fit-to-data",
      "temperature_K": 300,
      "orientation": "parallel to c",
      "locator": "Eqs. (2.10)-(2.12), p. 44",
      "validity": "electron HALL mobility fit, 300-600 K; N = total donor concentration (not net); mu = (mu_max-mu_min)(T/300)^d1/[1+(N/N_ref)^alpha (T/300)^d2] + mu_min (T/300)^d3"
    },
    {
      "doi": "10.14989/doctor.k26017",
      "doi_agency": "JaLC (doi.org CSL content negotiation)",
      "doi_metadata_match": true,
      "citation": "R. Ishikawa, Low-Field and High-Field Anisotropic Carrier Transport in SiC, PhD thesis, Kyoto University (2025)",
      "access": "full-text-read",
      "access_url": "hdl:2433/296110",
      "extracted_by": "literature-agent-B",
      "verified_by": "verifier-agent",
      "verified_value_match": true,
      "name": "mu_n_max_perp_c",
      "value": 1040,
      "unit": "cm2/(V s)",
      "param_class": "fit-to-data",
      "temperature_K": 300,
      "orientation": "perpendicular to c",
      "locator": "Eqs. (2.10)-(2.12), p. 44",
      "validity": "electron HALL mobility fit, 300-600 K; N = total donor concentration (not net); mu = (mu_max-mu_min)(T/300)^d1/[1+(N/N_ref)^alpha (T/300)^d2] + mu_min (T/300)^d3"
    },
    {
      "doi": "10.14989/doctor.k26017",
      "doi_agency": "JaLC (doi.org CSL content negotiation)",
      "doi_metadata_match": true,
      "citation": "R. Ishikawa, Low-Field and High-Field Anisotropic Carrier Transport in SiC, PhD thesis, Kyoto University (2025)",
      "access": "full-text-read",
      "access_url": "hdl:2433/296110",
      "extracted_by": "literature-agent-B",
      "verified_by": "verifier-agent",
      "verified_value_match": true,
      "name": "mu_n_min_perp_c",
      "value": 40,
      "unit": "cm2/(V s)",
      "param_class": "fit-to-data",
      "temperature_K": 300,
      "orientation": "perpendicular to c",
      "locator": "Eqs. (2.10)-(2.12), p. 44",
      "validity": "electron HALL mobility fit, 300-600 K; N = total donor concentration (not net); mu = (mu_max-mu_min)(T/300)^d1/[1+(N/N_ref)^alpha (T/300)^d2] + mu_min (T/300)^d3"
    },
    {
      "doi": "10.14989/doctor.k26017",
      "doi_agency": "JaLC (doi.org CSL content negotiation)",
      "doi_metadata_match": true,
      "citation": "R. Ishikawa, Low-Field and High-Field Anisotropic Carrier Transport in SiC, PhD thesis, Kyoto University (2025)",
      "access": "full-text-read",
      "access_url": "hdl:2433/296110",
      "extracted_by": "literature-agent-B",
      "verified_by": "verifier-agent",
      "verified_value_match": true,
      "name": "N_n_ref_perp_c",
      "value": 2.2e+17,
      "unit": "cm^-3",
      "param_class": "fit-to-data",
      "temperature_K": 300,
      "orientation": "perpendicular to c",
      "locator": "Eqs. (2.10)-(2.12), p. 44",
      "validity": "electron HALL mobility fit, 300-600 K; N = total donor concentration (not net); mu = (mu_max-mu_min)(T/300)^d1/[1+(N/N_ref)^alpha (T/300)^d2] + mu_min (T/300)^d3"
    },
    {
      "doi": "10.14989/doctor.k26017",
      "doi_agency": "JaLC (doi.org CSL content negotiation)",
      "doi_metadata_match": true,
      "citation": "R. Ishikawa, Low-Field and High-Field Anisotropic Carrier Transport in SiC, PhD thesis, Kyoto University (2025)",
      "access": "full-text-read",
      "access_url": "hdl:2433/296110",
      "extracted_by": "literature-agent-B",
      "verified_by": "verifier-agent",
      "verified_value_match": true,
      "name": "alpha_n_perp_c",
      "value": 0.68,
      "unit": "1",
      "param_class": "fit-to-data",
      "temperature_K": 300,
      "orientation": "perpendicular to c",
      "locator": "Eqs. (2.10)-(2.12), p. 44",
      "validity": "electron HALL mobility fit, 300-600 K; N = total donor concentration (not net); mu = (mu_max-mu_min)(T/300)^d1/[1+(N/N_ref)^alpha (T/300)^d2] + mu_min (T/300)^d3"
    },
    {
      "doi": "10.14989/doctor.k26017",
      "doi_agency": "JaLC (doi.org CSL content negotiation)",
      "doi_metadata_match": true,
      "citation": "R. Ishikawa, Low-Field and High-Field Anisotropic Carrier Transport in SiC, PhD thesis, Kyoto University (2025)",
      "access": "full-text-read",
      "access_url": "hdl:2433/296110",
      "extracted_by": "literature-agent-B",
      "verified_by": "verifier-agent",
      "verified_value_match": true,
      "name": "delta1_n_perp_c",
      "value": -2.9,
      "unit": "1",
      "param_class": "fit-to-data",
      "temperature_K": 300,
      "orientation": "perpendicular to c",
      "locator": "Eqs. (2.10)-(2.12), p. 44",
      "validity": "electron HALL mobility fit, 300-600 K; N = total donor concentration (not net); mu = (mu_max-mu_min)(T/300)^d1/[1+(N/N_ref)^alpha (T/300)^d2] + mu_min (T/300)^d3"
    },
    {
      "doi": "10.14989/doctor.k26017",
      "doi_agency": "JaLC (doi.org CSL content negotiation)",
      "doi_metadata_match": true,
      "citation": "R. Ishikawa, Low-Field and High-Field Anisotropic Carrier Transport in SiC, PhD thesis, Kyoto University (2025)",
      "access": "full-text-read",
      "access_url": "hdl:2433/296110",
      "extracted_by": "literature-agent-B",
      "verified_by": "verifier-agent",
      "verified_value_match": true,
      "name": "delta2_n_perp_c",
      "value": -2.5,
      "unit": "1",
      "param_class": "fit-to-data",
      "temperature_K": 300,
      "orientation": "perpendicular to c",
      "locator": "Eqs. (2.10)-(2.12), p. 44",
      "validity": "electron HALL mobility fit, 300-600 K; N = total donor concentration (not net); mu = (mu_max-mu_min)(T/300)^d1/[1+(N/N_ref)^alpha (T/300)^d2] + mu_min (T/300)^d3"
    },
    {
      "doi": "10.14989/doctor.k26017",
      "doi_agency": "JaLC (doi.org CSL content negotiation)",
      "doi_metadata_match": true,
      "citation": "R. Ishikawa, Low-Field and High-Field Anisotropic Carrier Transport in SiC, PhD thesis, Kyoto University (2025)",
      "access": "full-text-read",
      "access_url": "hdl:2433/296110",
      "extracted_by": "literature-agent-B",
      "verified_by": "verifier-agent",
      "verified_value_match": true,
      "name": "delta3_n_perp_c",
      "value": -0.7,
      "unit": "1",
      "param_class": "fit-to-data",
      "temperature_K": 300,
      "orientation": "perpendicular to c",
      "locator": "Eqs. (2.10)-(2.12), p. 44",
      "validity": "electron HALL mobility fit, 300-600 K; N = total donor concentration (not net); mu = (mu_max-mu_min)(T/300)^d1/[1+(N/N_ref)^alpha (T/300)^d2] + mu_min (T/300)^d3"
    },
    {
      "doi": "10.14989/doctor.k26017",
      "doi_agency": "JaLC (doi.org CSL content negotiation)",
      "doi_metadata_match": true,
      "citation": "R. Ishikawa, Low-Field and High-Field Anisotropic Carrier Transport in SiC, PhD thesis, Kyoto University (2025)",
      "access": "full-text-read",
      "access_url": "hdl:2433/296110",
      "extracted_by": "literature-agent-B",
      "verified_by": "verifier-agent",
      "verified_value_match": true,
      "name": "mu_p_max_par_c",
      "value": 83,
      "unit": "cm2/(V s)",
      "param_class": "fit-to-data",
      "temperature_K": 300,
      "orientation": "parallel to c",
      "locator": "Eqs. (4.6)-(4.7), p. 88",
      "validity": "hole Hall mobility fit (thesis); delta1=-2.3, delta2=-0.9, delta3=-2.2. UNRESOLVED: the journal version (JAP 135, 075704, Table I) reportedly gives mu_min=20 for perp-c; it could not be read"
    },
    {
      "doi": "10.14989/doctor.k26017",
      "doi_agency": "JaLC (doi.org CSL content negotiation)",
      "doi_metadata_match": true,
      "citation": "R. Ishikawa, Low-Field and High-Field Anisotropic Carrier Transport in SiC, PhD thesis, Kyoto University (2025)",
      "access": "full-text-read",
      "access_url": "hdl:2433/296110",
      "extracted_by": "literature-agent-B",
      "verified_by": "verifier-agent",
      "verified_value_match": true,
      "name": "mu_p_min_par_c",
      "value": 20,
      "unit": "cm2/(V s)",
      "param_class": "fit-to-data",
      "temperature_K": 300,
      "orientation": "parallel to c",
      "locator": "Eqs. (4.6)-(4.7), p. 88",
      "validity": "hole Hall mobility fit (thesis); delta1=-2.3, delta2=-0.9, delta3=-2.2. UNRESOLVED: the journal version (JAP 135, 075704, Table I) reportedly gives mu_min=20 for perp-c; it could not be read"
    },
    {
      "doi": "10.14989/doctor.k26017",
      "doi_agency": "JaLC (doi.org CSL content negotiation)",
      "doi_metadata_match": true,
      "citation": "R. Ishikawa, Low-Field and High-Field Anisotropic Carrier Transport in SiC, PhD thesis, Kyoto University (2025)",
      "access": "full-text-read",
      "access_url": "hdl:2433/296110",
      "extracted_by": "literature-agent-B",
      "verified_by": "verifier-agent",
      "verified_value_match": true,
      "name": "N_p_ref_par_c",
      "value": 6.4e+18,
      "unit": "cm^-3",
      "param_class": "fit-to-data",
      "temperature_K": 300,
      "orientation": "parallel to c",
      "locator": "Eqs. (4.6)-(4.7), p. 88",
      "validity": "hole Hall mobility fit (thesis); delta1=-2.3, delta2=-0.9, delta3=-2.2. UNRESOLVED: the journal version (JAP 135, 075704, Table I) reportedly gives mu_min=20 for perp-c; it could not be read"
    },
    {
      "doi": "10.14989/doctor.k26017",
      "doi_agency": "JaLC (doi.org CSL content negotiation)",
      "doi_metadata_match": true,
      "citation": "R. Ishikawa, Low-Field and High-Field Anisotropic Carrier Transport in SiC, PhD thesis, Kyoto University (2025)",
      "access": "full-text-read",
      "access_url": "hdl:2433/296110",
      "extracted_by": "literature-agent-B",
      "verified_by": "verifier-agent",
      "verified_value_match": true,
      "name": "alpha_p_par_c",
      "value": 0.83,
      "unit": "1",
      "param_class": "fit-to-data",
      "temperature_K": 300,
      "orientation": "parallel to c",
      "locator": "Eqs. (4.6)-(4.7), p. 88",
      "validity": "hole Hall mobility fit (thesis); delta1=-2.3, delta2=-0.9, delta3=-2.2. UNRESOLVED: the journal version (JAP 135, 075704, Table I) reportedly gives mu_min=20 for perp-c; it could not be read"
    },
    {
      "doi": "10.14989/doctor.k26017",
      "doi_agency": "JaLC (doi.org CSL content negotiation)",
      "doi_metadata_match": true,
      "citation": "R. Ishikawa, Low-Field and High-Field Anisotropic Carrier Transport in SiC, PhD thesis, Kyoto University (2025)",
      "access": "full-text-read",
      "access_url": "hdl:2433/296110",
      "extracted_by": "literature-agent-B",
      "verified_by": "verifier-agent",
      "verified_value_match": true,
      "name": "mu_p_max_perp_c",
      "value": 94,
      "unit": "cm2/(V s)",
      "param_class": "fit-to-data",
      "temperature_K": 300,
      "orientation": "perpendicular to c",
      "locator": "Eqs. (4.6)-(4.7), p. 88",
      "validity": "hole Hall mobility fit (thesis); delta1=-2.3, delta2=-0.9, delta3=-2.2. UNRESOLVED: the journal version (JAP 135, 075704, Table I) reportedly gives mu_min=20 for perp-c; it could not be read"
    },
    {
      "doi": "10.14989/doctor.k26017",
      "doi_agency": "JaLC (doi.org CSL content negotiation)",
      "doi_metadata_match": true,
      "citation": "R. Ishikawa, Low-Field and High-Field Anisotropic Carrier Transport in SiC, PhD thesis, Kyoto University (2025)",
      "access": "full-text-read",
      "access_url": "hdl:2433/296110",
      "extracted_by": "literature-agent-B",
      "verified_by": "verifier-agent",
      "verified_value_match": true,
      "name": "mu_p_min_perp_c",
      "value": 40,
      "unit": "cm2/(V s)",
      "param_class": "fit-to-data",
      "temperature_K": 300,
      "orientation": "perpendicular to c",
      "locator": "Eqs. (4.6)-(4.7), p. 88",
      "validity": "hole Hall mobility fit (thesis); delta1=-2.3, delta2=-0.9, delta3=-2.2. UNRESOLVED: the journal version (JAP 135, 075704, Table I) reportedly gives mu_min=20 for perp-c; it could not be read"
    },
    {
      "doi": "10.14989/doctor.k26017",
      "doi_agency": "JaLC (doi.org CSL content negotiation)",
      "doi_metadata_match": true,
      "citation": "R. Ishikawa, Low-Field and High-Field Anisotropic Carrier Transport in SiC, PhD thesis, Kyoto University (2025)",
      "access": "full-text-read",
      "access_url": "hdl:2433/296110",
      "extracted_by": "literature-agent-B",
      "verified_by": "verifier-agent",
      "verified_value_match": true,
      "name": "N_p_ref_perp_c",
      "value": 6.2e+18,
      "unit": "cm^-3",
      "param_class": "fit-to-data",
      "temperature_K": 300,
      "orientation": "perpendicular to c",
      "locator": "Eqs. (4.6)-(4.7), p. 88",
      "validity": "hole Hall mobility fit (thesis); delta1=-2.3, delta2=-0.9, delta3=-2.2. UNRESOLVED: the journal version (JAP 135, 075704, Table I) reportedly gives mu_min=20 for perp-c; it could not be read"
    },
    {
      "doi": "10.14989/doctor.k26017",
      "doi_agency": "JaLC (doi.org CSL content negotiation)",
      "doi_metadata_match": true,
      "citation": "R. Ishikawa, Low-Field and High-Field Anisotropic Carrier Transport in SiC, PhD thesis, Kyoto University (2025)",
      "access": "full-text-read",
      "access_url": "hdl:2433/296110",
      "extracted_by": "literature-agent-B",
      "verified_by": "verifier-agent",
      "verified_value_match": true,
      "name": "alpha_p_perp_c",
      "value": 0.72,
      "unit": "1",
      "param_class": "fit-to-data",
      "temperature_K": 300,
      "orientation": "perpendicular to c",
      "locator": "Eqs. (4.6)-(4.7), p. 88",
      "validity": "hole Hall mobility fit (thesis); delta1=-2.3, delta2=-0.9, delta3=-2.2. UNRESOLVED: the journal version (JAP 135, 075704, Table I) reportedly gives mu_min=20 for perp-c; it could not be read"
    },
    {
      "doi": "10.1103/PhysRevB.107.235203",
      "doi_agency": "Crossref",
      "doi_metadata_match": true,
      "citation": "T. Deng, D. Yang, X. Pi, Phys. Rev. B 107, 235203 (2023) (read: arXiv:2210.02813v1)",
      "access": "full-text-read",
      "access_url": "https://arxiv.org/abs/2210.02813v1",
      "extracted_by": "literature-agent-A",
      "verified_by": "verifier-agent",
      "verified_value_match": true,
      "param_class": "first-principles",
      "unit": "m0",
      "temperature_K": 0,
      "validity": "band-edge (0 K) GW masses; arXiv v1 read, equality with published version not determined",
      "name": "m_e_M_Gamma",
      "value": 0.54,
      "orientation": "M-Gamma",
      "locator": "Table I (GW column)"
    },
    {
      "doi": "10.1103/PhysRevB.107.235203",
      "doi_agency": "Crossref",
      "doi_metadata_match": true,
      "citation": "T. Deng, D. Yang, X. Pi, Phys. Rev. B 107, 235203 (2023) (read: arXiv:2210.02813v1)",
      "access": "full-text-read",
      "access_url": "https://arxiv.org/abs/2210.02813v1",
      "extracted_by": "literature-agent-A",
      "verified_by": "verifier-agent",
      "verified_value_match": true,
      "param_class": "first-principles",
      "unit": "m0",
      "temperature_K": 0,
      "validity": "band-edge (0 K) GW masses; arXiv v1 read, equality with published version not determined",
      "name": "m_e_M_K",
      "value": 0.29,
      "orientation": "M-K",
      "locator": "Table I (GW column)"
    },
    {
      "doi": "10.1103/PhysRevB.107.235203",
      "doi_agency": "Crossref",
      "doi_metadata_match": true,
      "citation": "T. Deng, D. Yang, X. Pi, Phys. Rev. B 107, 235203 (2023) (read: arXiv:2210.02813v1)",
      "access": "full-text-read",
      "access_url": "https://arxiv.org/abs/2210.02813v1",
      "extracted_by": "literature-agent-A",
      "verified_by": "verifier-agent",
      "verified_value_match": true,
      "param_class": "first-principles",
      "unit": "m0",
      "temperature_K": 0,
      "validity": "band-edge (0 K) GW masses; arXiv v1 read, equality with published version not determined",
      "name": "m_e_parallel",
      "value": 0.33,
      "orientation": "parallel to c",
      "locator": "Table I (GW column)"
    },
    {
      "doi_metadata_match": true,
      "access": "full-text-read",
      "extracted_by": "lead (Claude, read PDF)",
      "verified_by": "verifier-agent-2",
      "verified_value_match": true,
      "access_url": "user-supplied full text (not redistributed)",
      "doi": "10.1063/1.366681",
      "doi_agency": "Crossref",
      "citation": "C. Persson, U. Lindefelt, Density of states in hexagonal SiC polytypes, J. Appl. Phys. 83, 266 (1998)",
      "param_class": "first-principles",
      "temperature_K": null,
      "orientation": null,
      "name": "nu_c_band1",
      "value": 3,
      "unit": "1",
      "locator": "Table I (4H, No. 1)",
      "validity": "number of equivalent lowest conduction-band minima"
    },
    {
      "doi_metadata_match": true,
      "access": "full-text-read",
      "extracted_by": "lead (Claude, read PDF)",
      "verified_by": "verifier-agent-2",
      "verified_value_match": true,
      "access_url": "user-supplied full text (not redistributed)",
      "doi": "10.1063/1.366681",
      "doi_agency": "Crossref",
      "citation": "C. Persson, U. Lindefelt, Density of states in hexagonal SiC polytypes, J. Appl. Phys. 83, 266 (1998)",
      "param_class": "first-principles",
      "temperature_K": null,
      "orientation": null,
      "name": "m_c_band1",
      "value": 0.37,
      "unit": "m0",
      "locator": "Table I (4H, No. 1)",
      "validity": "DOS effective mass (m_x m_y m_z)^(1/3) of the lowest CB; band essentially parabolic a few hundred meV above the minimum (Sec. III)"
    },
    {
      "doi_metadata_match": true,
      "access": "full-text-read",
      "extracted_by": "lead (Claude, read PDF)",
      "verified_by": "verifier-agent-2",
      "verified_value_match": true,
      "access_url": "user-supplied full text (not redistributed)",
      "doi": "10.1063/1.366681",
      "doi_agency": "Crossref",
      "citation": "C. Persson, U. Lindefelt, Density of states in hexagonal SiC polytypes, J. Appl. Phys. 83, 266 (1998)",
      "param_class": "first-principles",
      "temperature_K": null,
      "orientation": null,
      "name": "nu_c_band2",
      "value": 3,
      "unit": "1",
      "locator": "Table I (4H, No. 2)",
      "validity": "second-lowest CB minima"
    },
    {
      "doi_metadata_match": true,
      "access": "full-text-read",
      "extracted_by": "lead (Claude, read PDF)",
      "verified_by": "verifier-agent-2",
      "verified_value_match": true,
      "access_url": "user-supplied full text (not redistributed)",
      "doi": "10.1063/1.366681",
      "doi_agency": "Crossref",
      "citation": "C. Persson, U. Lindefelt, Density of states in hexagonal SiC polytypes, J. Appl. Phys. 83, 266 (1998)",
      "param_class": "first-principles",
      "temperature_K": null,
      "orientation": null,
      "name": "m_c_band2",
      "value": 0.45,
      "unit": "m0",
      "locator": "Table I (4H, No. 2)",
      "validity": "DOS mass of the second-lowest CB"
    },
    {
      "doi_metadata_match": true,
      "access": "full-text-read",
      "extracted_by": "lead (Claude, read PDF)",
      "verified_by": "verifier-agent-2",
      "verified_value_match": true,
      "access_url": "user-supplied full text (not redistributed)",
      "doi": "10.1063/1.366681",
      "doi_agency": "Crossref",
      "citation": "C. Persson, U. Lindefelt, Density of states in hexagonal SiC polytypes, J. Appl. Phys. 83, 266 (1998)",
      "param_class": "first-principles",
      "temperature_K": null,
      "orientation": null,
      "name": "Ec_band2_offset",
      "value": 0.12,
      "unit": "eV",
      "locator": "Table I (4H: 3.41 - 3.29 eV)",
      "validity": "energy of 2nd CB minimum above the 1st (from calculated differences)"
    },
    {
      "doi_metadata_match": true,
      "access": "full-text-read",
      "extracted_by": "lead (Claude, read PDF)",
      "verified_by": "verifier-agent-2",
      "verified_value_match": true,
      "access_url": "user-supplied full text (not redistributed)",
      "doi": "10.1063/1.366681",
      "doi_agency": "Crossref",
      "citation": "C. Persson, U. Lindefelt, Density of states in hexagonal SiC polytypes, J. Appl. Phys. 83, 266 (1998)",
      "param_class": "first-principles",
      "temperature_K": null,
      "orientation": null,
      "name": "m_v_band1",
      "value": 0.94,
      "unit": "m0",
      "locator": "Table II (4H, No. 1)",
      "validity": "DOS mass at the very vicinity of Gamma; band strongly NONPARABOLIC (Fig. 3, Eq. 8) - parabolic use underestimates DOS"
    },
    {
      "doi_metadata_match": true,
      "access": "full-text-read",
      "extracted_by": "lead (Claude, read PDF)",
      "verified_by": "verifier-agent-2",
      "verified_value_match": true,
      "access_url": "user-supplied full text (not redistributed)",
      "doi": "10.1063/1.366681",
      "doi_agency": "Crossref",
      "citation": "C. Persson, U. Lindefelt, Density of states in hexagonal SiC polytypes, J. Appl. Phys. 83, 266 (1998)",
      "param_class": "first-principles",
      "temperature_K": null,
      "orientation": null,
      "name": "m_v_band2",
      "value": 0.84,
      "unit": "m0",
      "locator": "Table II (4H, No. 2)",
      "validity": "DOS mass near Gamma; nonparabolic"
    },
    {
      "doi_metadata_match": true,
      "access": "full-text-read",
      "extracted_by": "lead (Claude, read PDF)",
      "verified_by": "verifier-agent-2",
      "verified_value_match": true,
      "access_url": "user-supplied full text (not redistributed)",
      "doi": "10.1063/1.366681",
      "doi_agency": "Crossref",
      "citation": "C. Persson, U. Lindefelt, Density of states in hexagonal SiC polytypes, J. Appl. Phys. 83, 266 (1998)",
      "param_class": "first-principles",
      "temperature_K": null,
      "orientation": null,
      "name": "Ev_band2",
      "value": -0.0086,
      "unit": "eV",
      "locator": "Table II (4H, No. 2, E_v = -8.6 meV)",
      "validity": "offset below the top valence band"
    },
    {
      "doi_metadata_match": true,
      "access": "full-text-read",
      "extracted_by": "lead (Claude, read PDF)",
      "verified_by": "verifier-agent-2",
      "verified_value_match": true,
      "access_url": "user-supplied full text (not redistributed)",
      "doi": "10.1063/1.366681",
      "doi_agency": "Crossref",
      "citation": "C. Persson, U. Lindefelt, Density of states in hexagonal SiC polytypes, J. Appl. Phys. 83, 266 (1998)",
      "param_class": "first-principles",
      "temperature_K": null,
      "orientation": null,
      "name": "m_v_band3",
      "value": 0.88,
      "unit": "m0",
      "locator": "Sec. IV text",
      "validity": "third valence band, parabolic, DOS mass about 0.88 m0"
    },
    {
      "doi_metadata_match": true,
      "access": "full-text-read",
      "extracted_by": "lead (Claude, read PDF)",
      "verified_by": "verifier-agent-2",
      "verified_value_match": true,
      "access_url": "user-supplied full text (not redistributed)",
      "doi": "10.1063/1.366681",
      "doi_agency": "Crossref",
      "citation": "C. Persson, U. Lindefelt, Density of states in hexagonal SiC polytypes, J. Appl. Phys. 83, 266 (1998)",
      "param_class": "first-principles",
      "temperature_K": null,
      "orientation": null,
      "name": "Ev_band3",
      "value": -0.077,
      "unit": "eV",
      "locator": "Sec. IV text (4H: -77 meV)",
      "validity": "third valence band maximum below the top"
    },
    {
      "doi_metadata_match": true,
      "access": "full-text-read",
      "extracted_by": "lead (Claude, read PDF)",
      "verified_by": "verifier-agent-2",
      "verified_value_match": true,
      "access_url": "user-supplied full text (not redistributed)",
      "doi": "10.1063/1.352983",
      "doi_agency": "Crossref",
      "citation": "W. Goetz, A. Schoener, G. Pensl, W. Suttrop, W. J. Choyke, R. Stein, S. Leibenzeder, J. Appl. Phys. 73, 3332 (1993)",
      "temperature_K": null,
      "orientation": null,
      "name": "dE_N_donor_h",
      "value": 0.0521,
      "unit": "eV",
      "param_class": "measured",
      "locator": "Table I, Table III (IR column)",
      "validity": "ground-state 1s(A1) binding energy of N at hexagonal site from IR absorption (low T); Hall gives ~45 meV (Table II/III, +-10% systematic)"
    },
    {
      "doi_metadata_match": true,
      "access": "full-text-read",
      "extracted_by": "lead (Claude, read PDF)",
      "verified_by": "verifier-agent-2",
      "verified_value_match": true,
      "access_url": "user-supplied full text (not redistributed)",
      "doi": "10.1063/1.352983",
      "doi_agency": "Crossref",
      "citation": "W. Goetz, A. Schoener, G. Pensl, W. Suttrop, W. J. Choyke, R. Stein, S. Leibenzeder, J. Appl. Phys. 73, 3332 (1993)",
      "temperature_K": null,
      "orientation": null,
      "name": "dE_N_donor_k",
      "value": 0.0918,
      "unit": "eV",
      "param_class": "measured",
      "locator": "Table I, Table III (IR column)",
      "validity": "N at cubic site, IR absorption (low T); Hall gives ~100 meV"
    },
    {
      "doi_metadata_match": true,
      "access": "full-text-read",
      "extracted_by": "lead (Claude, read PDF)",
      "verified_by": "verifier-agent-2",
      "verified_value_match": true,
      "access_url": "user-supplied full text (not redistributed)",
      "doi": "10.1063/1.352983",
      "doi_agency": "Crossref",
      "citation": "W. Goetz, A. Schoener, G. Pensl, W. Suttrop, W. J. Choyke, R. Stein, S. Leibenzeder, J. Appl. Phys. 73, 3332 (1993)",
      "temperature_K": null,
      "orientation": null,
      "name": "N_site_fraction_h",
      "value": 0.5,
      "unit": "1",
      "param_class": "fit-to-data",
      "locator": "Sec. V (two levels at equal concentration); Table II N_D(h)=N_D(k)",
      "validity": "equal h/k concentrations from Hall fits, consistent with two inequivalent sites"
    },
    {
      "doi_metadata_match": true,
      "access": "full-text-read",
      "extracted_by": "lead (Claude, read PDF)",
      "verified_by": "verifier-agent-2",
      "verified_value_match": true,
      "access_url": "user-supplied full text (not redistributed)",
      "doi": "10.1103/PhysRevB.67.165211",
      "doi_agency": "Crossref",
      "citation": "I. G. Ivanov, B. Magnusson, E. Janzen, Phys. Rev. B 67, 165211 (2003)",
      "temperature_K": 2,
      "orientation": null,
      "name": "dE_Al_acceptor_h_PL",
      "value": 0.199,
      "unit": "eV",
      "uncertainty": 0.002,
      "param_class": "measured",
      "locator": "Abstract; Sec. IV A",
      "validity": "Al at hexagonal site from DAP-PL fit at 2 K, using an adopted Eg = 3287 meV and E_Dh = 61.4 meV (reported for comparison; model uses Koizumi Hall-fit form)"
    },
    {
      "doi_metadata_match": true,
      "access": "full-text-read",
      "extracted_by": "lead (Claude, read PDF)",
      "verified_by": "verifier-agent-2",
      "verified_value_match": true,
      "access_url": "user-supplied full text (not redistributed)",
      "doi": "10.1103/PhysRevB.67.165211",
      "doi_agency": "Crossref",
      "citation": "I. G. Ivanov, B. Magnusson, E. Janzen, Phys. Rev. B 67, 165211 (2003)",
      "temperature_K": 2,
      "orientation": null,
      "name": "eps_r_static_geomean",
      "value": 9.95,
      "uncertainty": 0.1,
      "unit": "1",
      "param_class": "measured",
      "locator": "Sec. IV A; definition eps = sqrt(eps_par eps_perp) in Sec. III A after Eq. (2)",
      "validity": "static (DAP-PL fit), anisotropy (eps_par - eps_perp)/eps_par = 0.04 +- 0.005; cross-check of Li et al. 2024"
    }
  ],
  "notes": [
    "Goetz Eq. (5) uses an effective h-site degeneracy g = 2 + 4 exp(-7.6 meV/kT) (valley-orbit 1s(E) state); the stage-7 model uses g_D = 2 (pre-registered simplification).",
    "Goetz Eq. (6) conduction-band DOS input (m_de = 0.19 m0 with M_C = 6 or 12, not committed) disagrees with Persson & Lindefelt (nu = 3, m_c = 0.37 m0) by up to 2x; the DOS-specific source (Persson) is used."
  ]
}

File: src/widegap/materials/data/sic4h_pending_15f.json
{
  "material": "4H-SiC",
  "rules": "docs/benchmarks/stage7_sic_materials.md section 1 (+ amendment 2026-10-21)",
  "pending_note": "Stage 15f entries awaiting independent re-verification (verified_by null). check_entry REFUSES these: they are deliberately NOT in sic4h.json (tests/test_materials.py asserts every sic4h.json entry is usable). After the verifier fills verified_by / verified_value_match, move them into sic4h.json 'parameters'. | 2026-10-22: all entries independently verified and merged into sic4h.json; this file is kept as the audit trail.",
  "parameters": [
    {
      "doi": "10.14989/doctor.k26017",
      "doi_agency": "JaLC (doi.org CSL content negotiation)",
      "doi_metadata_match": true,
      "citation": "R. Ishikawa, Low-Field and High-Field Anisotropic Carrier Transport in SiC, PhD thesis, Kyoto University (2025)",
      "access": "full-text-read",
      "access_url": "hdl:2433/296110",
      "extracted_by": "literature-agent-15f (sonnet)",
      "verified_by": "verifier-agent-15f (haiku)",
      "verified_value_match": true,
      "param_class": "fit-to-data",
      "temperature_K": null,
      "orientation": "parallel to c",
      "validity": "Recommended value: thesis Sec. 3.4.3 (p.74) averages the results for N_D below 1e16 cm^-3 (self-heating at higher doping) to 1.7e7 cm/s for BOTH directions. NOTE: Table 3.1 per-doping vsat (2e15: 1.7, 5e15: 1.9, 1e16: 1.6, 3e16: 1.2, all x1e7 cm/s, identical in both directions); 1.7 is the mean of the three values at N_D <= 1e16 (the 1e16 sample is included; the mean of the two samples strictly below 1e16 would be 1.8). SiC(11-20) n-type epilayers, four-terminal bridge structures, pulsed conductance (Ch. 3, Sec. 3.3.1 p.66); v = mu E/[1+(mu E/vsat)^alpha]^(1/alpha) (Eq. 3.3, p.74), mu from the low-field linear region (E <= 3e3 V/cm); measurement temperature of the drift-velocity data not stated in Ch. 3 (hence null); mobility used in the fit is the conductance mobility with the Hall electron density, so the thesis notes the velocities may include an overestimate from the Hall scattering factor (p.75-76)",
      "name": "vsat_n_par_c",
      "value": 17000000.0,
      "unit": "cm/s",
      "locator": "Sec. 3.4.3 p.74 (text); Table 3.1 p.75"
    },
    {
      "doi": "10.14989/doctor.k26017",
      "doi_agency": "JaLC (doi.org CSL content negotiation)",
      "doi_metadata_match": true,
      "citation": "R. Ishikawa, Low-Field and High-Field Anisotropic Carrier Transport in SiC, PhD thesis, Kyoto University (2025)",
      "access": "full-text-read",
      "access_url": "hdl:2433/296110",
      "extracted_by": "literature-agent-15f (sonnet)",
      "verified_by": "verifier-agent-15f (haiku)",
      "verified_value_match": true,
      "param_class": "fit-to-data",
      "temperature_K": null,
      "orientation": "perpendicular to c",
      "validity": "Recommended value: thesis Sec. 3.4.3 (p.74) averages the results for N_D below 1e16 cm^-3 (self-heating at higher doping) to 1.7e7 cm/s for BOTH directions. NOTE: Table 3.1 per-doping vsat (2e15: 1.7, 5e15: 1.9, 1e16: 1.6, 3e16: 1.2, all x1e7 cm/s, identical in both directions); 1.7 is the mean of the three values at N_D <= 1e16 (the 1e16 sample is included; the mean of the two samples strictly below 1e16 would be 1.8). SiC(11-20) n-type epilayers, four-terminal bridge structures, pulsed conductance (Ch. 3, Sec. 3.3.1 p.66); v = mu E/[1+(mu E/vsat)^alpha]^(1/alpha) (Eq. 3.3, p.74), mu from the low-field linear region (E <= 3e3 V/cm); measurement temperature of the drift-velocity data not stated in Ch. 3 (hence null); mobility used in the fit is the conductance mobility with the Hall electron density, so the thesis notes the velocities may include an overestimate from the Hall scattering factor (p.75-76)",
      "name": "vsat_n_perp_c_ishikawa",
      "value": 17000000.0,
      "unit": "cm/s",
      "locator": "Sec. 3.4.3 p.74 (text); Table 3.1 p.75"
    },
    {
      "doi": "10.14989/doctor.k26017",
      "doi_agency": "JaLC (doi.org CSL content negotiation)",
      "doi_metadata_match": true,
      "citation": "R. Ishikawa, Low-Field and High-Field Anisotropic Carrier Transport in SiC, PhD thesis, Kyoto University (2025)",
      "access": "full-text-read",
      "access_url": "hdl:2433/296110",
      "extracted_by": "literature-agent-15f (sonnet)",
      "verified_by": "verifier-agent-15f (haiku)",
      "verified_value_match": true,
      "param_class": "fit-to-data",
      "temperature_K": null,
      "orientation": "parallel to c",
      "validity": "Caughey-Thomas exponent alpha of Eq. 3.3 (named beta here as in the model) fitted at N_D = 2e15 cm^-3, parallel to c; the fit at each doping is independent. SiC(11-20) n-type epilayers, four-terminal bridge structures, pulsed conductance (Ch. 3, Sec. 3.3.1 p.66); v = mu E/[1+(mu E/vsat)^alpha]^(1/alpha) (Eq. 3.3, p.74), mu from the low-field linear region (E <= 3e3 V/cm); measurement temperature of the drift-velocity data not stated in Ch. 3 (hence null); mobility used in the fit is the conductance mobility with the Hall electron density, so the thesis notes the velocities may include an overestimate from the Hall scattering factor (p.75-76)",
      "name": "ct_beta_n_par_c_ishikawa_2e15",
      "value": 0.62,
      "unit": "1",
      "locator": "Table 3.1 p.75 (alpha, N_D = 2e15 cm^-3); Eq. (3.3) p.74"
    },
    {
      "doi": "10.14989/doctor.k26017",
      "doi_agency": "JaLC (doi.org CSL content negotiation)",
      "doi_metadata_match": true,
      "citation": "R. Ishikawa, Low-Field and High-Field Anisotropic Carrier Transport in SiC, PhD thesis, Kyoto University (2025)",
      "access": "full-text-read",
      "access_url": "hdl:2433/296110",
      "extracted_by": "literature-agent-15f (sonnet)",
      "verified_by": "verifier-agent-15f (haiku)",
      "verified_value_match": true,
      "param_class": "fit-to-data",
      "temperature_K": null,
      "orientation": "parallel to c",
      "validity": "Caughey-Thomas exponent alpha of Eq. 3.3 (named beta here as in the model) fitted at N_D = 5e15 cm^-3, parallel to c; the fit at each doping is independent. SiC(11-20) n-type epilayers, four-terminal bridge structures, pulsed conductance (Ch. 3, Sec. 3.3.1 p.66); v = mu E/[1+(mu E/vsat)^alpha]^(1/alpha) (Eq. 3.3, p.74), mu from the low-field linear region (E <= 3e3 V/cm); measurement temperature of the drift-velocity data not stated in Ch. 3 (hence null); mobility used in the fit is the conductance mobility with the Hall electron density, so the thesis notes the velocities may include an overestimate from the Hall scattering factor (p.75-76)",
      "name": "ct_beta_n_par_c_ishikawa_5e15",
      "value": 0.78,
      "unit": "1",
      "locator": "Table 3.1 p.75 (alpha, N_D = 5e15 cm^-3); Eq. (3.3) p.74"
    },
    {
      "doi": "10.14989/doctor.k26017",
      "doi_agency": "JaLC (doi.org CSL content negotiation)",
      "doi_metadata_match": true,
      "citation": "R. Ishikawa, Low-Field and High-Field Anisotropic Carrier Transport in SiC, PhD thesis, Kyoto University (2025)",
      "access": "full-text-read",
      "access_url": "hdl:2433/296110",
      "extracted_by": "literature-agent-15f (sonnet)",
      "verified_by": "verifier-agent-15f (haiku)",
      "verified_value_match": true,
      "param_class": "fit-to-data",
      "temperature_K": null,
      "orientation": "parallel to c",
      "validity": "Caughey-Thomas exponent alpha of Eq. 3.3 (named beta here as in the model) fitted at N_D = 1e16 cm^-3, parallel to c; the fit at each doping is independent. SiC(11-20) n-type epilayers, four-terminal bridge structures, pulsed conductance (Ch. 3, Sec. 3.3.1 p.66); v = mu E/[1+(mu E/vsat)^alpha]^(1/alpha) (Eq. 3.3, p.74), mu from the low-field linear region (E <= 3e3 V/cm); measurement temperature of the drift-velocity data not stated in Ch. 3 (hence null); mobility used in the fit is the conductance mobility with the Hall electron density, so the thesis notes the velocities may include an overestimate from the Hall scattering factor (p.75-76)",
      "name": "ct_beta_n_par_c_ishikawa_1e16",
      "value": 0.87,
      "unit": "1",
      "locator": "Table 3.1 p.75 (alpha, N_D = 1e16 cm^-3); Eq. (3.3) p.74"
    },
    {
      "doi": "10.14989/doctor.k26017",
      "doi_agency": "JaLC (doi.org CSL content negotiation)",
      "doi_metadata_match": true,
      "citation": "R. Ishikawa, Low-Field and High-Field Anisotropic Carrier Transport in SiC, PhD thesis, Kyoto University (2025)",
      "access": "full-text-read",
      "access_url": "hdl:2433/296110",
      "extracted_by": "literature-agent-15f (sonnet)",
      "verified_by": "verifier-agent-15f (haiku)",
      "verified_value_match": true,
      "param_class": "fit-to-data",
      "temperature_K": null,
      "orientation": "parallel to c",
      "validity": "Caughey-Thomas exponent alpha of Eq. 3.3 (named beta here as in the model) fitted at N_D = 3e16 cm^-3, parallel to c; the fit at each doping is independent. SiC(11-20) n-type epilayers, four-terminal bridge structures, pulsed conductance (Ch. 3, Sec. 3.3.1 p.66); v = mu E/[1+(mu E/vsat)^alpha]^(1/alpha) (Eq. 3.3, p.74), mu from the low-field linear region (E <= 3e3 V/cm); measurement temperature of the drift-velocity data not stated in Ch. 3 (hence null); mobility used in the fit is the conductance mobility with the Hall electron density, so the thesis notes the velocities may include an overestimate from the Hall scattering factor (p.75-76)",
      "name": "ct_beta_n_par_c_ishikawa_3e16",
      "value": 1.24,
      "unit": "1",
      "locator": "Table 3.1 p.75 (alpha, N_D = 3e16 cm^-3); Eq. (3.3) p.74"
    },
    {
      "doi": "10.14989/doctor.k26017",
      "doi_agency": "JaLC (doi.org CSL content negotiation)",
      "doi_metadata_match": true,
      "citation": "R. Ishikawa, Low-Field and High-Field Anisotropic Carrier Transport in SiC, PhD thesis, Kyoto University (2025)",
      "access": "full-text-read",
      "access_url": "hdl:2433/296110",
      "extracted_by": "literature-agent-15f (sonnet)",
      "verified_by": "verifier-agent-15f (haiku)",
      "verified_value_match": true,
      "param_class": "fit-to-data",
      "temperature_K": null,
      "orientation": "perpendicular to c",
      "validity": "Caughey-Thomas exponent alpha of Eq. 3.3 (named beta here as in the model) fitted at N_D = 2e15 cm^-3, perpendicular to c; the fit at each doping is independent. SiC(11-20) n-type epilayers, four-terminal bridge structures, pulsed conductance (Ch. 3, Sec. 3.3.1 p.66); v = mu E/[1+(mu E/vsat)^alpha]^(1/alpha) (Eq. 3.3, p.74), mu from the low-field linear region (E <= 3e3 V/cm); measurement temperature of the drift-velocity data not stated in Ch. 3 (hence null); mobility used in the fit is the conductance mobility with the Hall electron density, so the thesis notes the velocities may include an overestimate from the Hall scattering factor (p.75-76)",
      "name": "ct_beta_n_perp_c_ishikawa_2e15",
      "value": 0.58,
      "unit": "1",
      "locator": "Table 3.1 p.75 (alpha, N_D = 2e15 cm^-3); Eq. (3.3) p.74"
    },
    {
      "doi": "10.14989/doctor.k26017",
      "doi_agency": "JaLC (doi.org CSL content negotiation)",
      "doi_metadata_match": true,
      "citation": "R. Ishikawa, Low-Field and High-Field Anisotropic Carrier Transport in SiC, PhD thesis, Kyoto University (2025)",
      "access": "full-text-read",
      "access_url": "hdl:2433/296110",
      "extracted_by": "literature-agent-15f (sonnet)",
      "verified_by": "verifier-agent-15f (haiku)",
      "verified_value_match": true,
      "param_class": "fit-to-data",
      "temperature_K": null,
      "orientation": "perpendicular to c",
      "validity": "Caughey-Thomas exponent alpha of Eq. 3.3 (named beta here as in the model) fitted at N_D = 5e15 cm^-3, perpendicular to c; the fit at each doping is independent. SiC(11-20) n-type epilayers, four-terminal bridge structures, pulsed conductance (Ch. 3, Sec. 3.3.1 p.66); v = mu E/[1+(mu E/vsat)^alpha]^(1/alpha) (Eq. 3.3, p.74), mu from the low-field linear region (E <= 3e3 V/cm); measurement temperature of the drift-velocity data not stated in Ch. 3 (hence null); mobility used in the fit is the conductance mobility with the Hall electron density, so the thesis notes the velocities may include an overestimate from the Hall scattering factor (p.75-76)",
      "name": "ct_beta_n_perp_c_ishikawa_5e15",
      "value": 1.02,
      "unit": "1",
      "locator": "Table 3.1 p.75 (alpha, N_D = 5e15 cm^-3); Eq. (3.3) p.74"
    },
    {
      "doi": "10.14989/doctor.k26017",
      "doi_agency": "JaLC (doi.org CSL content negotiation)",
      "doi_metadata_match": true,
      "citation": "R. Ishikawa, Low-Field and High-Field Anisotropic Carrier Transport in SiC, PhD thesis, Kyoto University (2025)",
      "access": "full-text-read",
      "access_url": "hdl:2433/296110",
      "extracted_by": "literature-agent-15f (sonnet)",
      "verified_by": "verifier-agent-15f (haiku)",
      "verified_value_match": true,
      "param_class": "fit-to-data",
      "temperature_K": null,
      "orientation": "perpendicular to c",
      "validity": "Caughey-Thomas exponent alpha of Eq. 3.3 (named beta here as in the model) fitted at N_D = 1e16 cm^-3, perpendicular to c; the fit at each doping is independent. SiC(11-20) n-type epilayers, four-terminal bridge structures, pulsed conductance (Ch. 3, Sec. 3.3.1 p.66); v = mu E/[1+(mu E/vsat)^alpha]^(1/alpha) (Eq. 3.3, p.74), mu from the low-field linear region (E <= 3e3 V/cm); measurement temperature of the drift-velocity data not stated in Ch. 3 (hence null); mobility used in the fit is the conductance mobility with the Hall electron density, so the thesis notes the velocities may include an overestimate from the Hall scattering factor (p.75-76)",
      "name": "ct_beta_n_perp_c_ishikawa_1e16",
      "value": 0.93,
      "unit": "1",
      "locator": "Table 3.1 p.75 (alpha, N_D = 1e16 cm^-3); Eq. (3.3) p.74"
    },
    {
      "doi": "10.14989/doctor.k26017",
      "doi_agency": "JaLC (doi.org CSL content negotiation)",
      "doi_metadata_match": true,
      "citation": "R. Ishikawa, Low-Field and High-Field Anisotropic Carrier Transport in SiC, PhD thesis, Kyoto University (2025)",
      "access": "full-text-read",
      "access_url": "hdl:2433/296110",
      "extracted_by": "literature-agent-15f (sonnet)",
      "verified_by": "verifier-agent-15f (haiku)",
      "verified_value_match": true,
      "param_class": "fit-to-data",
      "temperature_K": null,
      "orientation": "perpendicular to c",
      "validity": "Caughey-Thomas exponent alpha of Eq. 3.3 (named beta here as in the model) fitted at N_D = 3e16 cm^-3, perpendicular to c; the fit at each doping is independent. SiC(11-20) n-type epilayers, four-terminal bridge structures, pulsed conductance (Ch. 3, Sec. 3.3.1 p.66); v = mu E/[1+(mu E/vsat)^alpha]^(1/alpha) (Eq. 3.3, p.74), mu from the low-field linear region (E <= 3e3 V/cm); measurement temperature of the drift-velocity data not stated in Ch. 3 (hence null); mobility used in the fit is the conductance mobility with the Hall electron density, so the thesis notes the velocities may include an overestimate from the Hall scattering factor (p.75-76)",
      "name": "ct_beta_n_perp_c_ishikawa_3e16",
      "value": 1.06,
      "unit": "1",
      "locator": "Table 3.1 p.75 (alpha, N_D = 3e16 cm^-3); Eq. (3.3) p.74"
    }
  ]
}
