Repository: SachinGoolla/widegap

# widegap

Verified finite-volume and physics-informed neural network (PINN) solvers for semiconductor device equations, built in stages toward adjoint doping optimization of wide-bandgap (4H-SiC) power devices. **Verified so far (1D, scaled units, stated model assumptions only): linear Poisson (stage 1), nonlinear equilibrium Poisson for a pn junction (stage 2), steady-state drift-diffusion with Scharfetter-Gummel fluxes (stage 3), the field-based breakdown index as a numerical quantity (stage 4), discrete adjoint doping sensitivities of those objectives (stage 5), constrained doping optimization on those proxies (stage 6), and 4H-SiC incomplete-ionization equilibrium with fully traced mate

File: src/widegap/materials/data/sic4h_pending_16.json
{
  "material": "4H-SiC",
  "rules": "docs/benchmarks/stage7_sic_materials.md section 1 (+ amendment 2026-10-21)",
  "pending_note": "Stage 16 entries awaiting independent re-verification (verified_by null). check_entry REFUSES these: they are deliberately NOT in sic4h.json (tests/test_materials.py asserts every sic4h.json entry is usable). After the verifier fills verified_by / verified_value_match (against the RENDERED page images: signs and exponents), move them into sic4h.json 'parameters'. | 2026-10-23: all 11 entries independently verified (rendered pages) and merged into sic4h.json; kept as audit trail.",
  "superseded_not_registered": [
    "N17 Fig. 13 Coulomb set: A = 4.47e11, B = -6.16, C = 0.186, D = -4.82 with ln(N_dep) in gamma, different normalization; superseded by the N20 Eqs. (6)-(8) set."
  ],
  "parameters": [
    {
      "doi": "10.1109/IEDM.2017.8268358",
      "doi_agency": "Crossref",
      "doi_metadata_match": true,
      "citation": "M. Noguchi, T. Iwamatsu, H. Amishiro, H. Watanabe, K. Kita, S. Yamakawa, IEDM 2017, 9.3.1-9.3.4 (read: full text PDF, 4 pp., pages IEDM17-219..222)",
      "access": "full-text-read",
      "access_url": "doi:10.1109/IEDM.2017.8268358",
      "extracted_by": "literature-agent-16 (sonnet)",
      "verified_by": "verifier-agent-16 (haiku)",
      "verified_value_match": true,
      "param_class": "fit-to-data",
      "temperature_K": null,
      "orientation": null,
      "validity": "UNITS INFERENCE (E_eff in MV/cm): N17 states the phonon law only as a formula; the unit comes from N17 Fig. 6 (IEDM17-221), whose x-axis is labelled 'E_eff (MV/cm)' and whose caption/caption gives the line as 66.5 x E_eff^-0.39 (the plotted line itself is labelled only 'prop. E_eff^-0.39'): the data lie on that line (about 163 cm^2/Vs at 0.1 MV/cm, matching the plotted line), whereas E_eff in V/cm would give about 0.75 cm^2/Vs. N20 Eqs. (1)-(2) do not restate the unit. LOG10 INFERENCE (N20 Eq. 8): N20 writes 'ln' explicitly in Eq. (3) but plain 'log' in Eq. (8); log is taken as log10 because with registry eps_r = 10.2 and n_i = 1.00e-8 cm^-3 at V_B = 0, Eq. (3) gives N_dep = 5.68e11, 9.93e11, 1.83e12, 3.71e12 cm^-2 for N_A = 1e16, 3e16, 1e17, 4e17 cm^-3 and Eq. (8) with C = 0.428, D = 0.334 gives gamma = 0.229, 0.333, 0.447, 0.578 (log10) versus the N20 measured 0.20, 0.34, 0.46, 0.54 (ms p. 6) and 0.092, 0.331, 0.593, 0.895 (ln); N20 Fig. 4(b) (ms p. 10) also shows gamma about 0.55 at N_dep = 3.5e12 (log10 0.567, ln 0.87). Si-face 4H-SiC MOSFETs, NO-nitrided gate oxide, Hall effect at room temperature (numeric temperature not stated, hence null), Hall scattering factor taken as 1, N_S from Hall (N20 ms p. 4). mu_phonon = 66.5 x E_eff^-0.39 (prefactor); intrinsic phonon-limited mobility from devices with N_A = 3.0e14 and 6.6e14 cm^-3, eta = 1/3 in E_eff",
      "name": "noguchi_mu_ph_coeff",
      "value": 66.5,
      "unit": "cm^2/(V s) (E_eff in MV/cm)",
      "locator": "N17 Eq. (1), IEDM17-220 (PDF p. 2); N20 Eq. (1), ms p. 5 (PDF p. 6); N17 Fig. 6 (IEDM17-221) label 66.5 x E_eff^-0.39"
    },
    {
      "doi": "10.1109/IEDM.2017.8268358",
      "doi_agency": "Crossref",
      "doi_metadata_match": true,
      "citation": "M. Noguchi, T. Iwamatsu, H. Amishiro, H. Watanabe, K. Kita, S. Yamakawa, IEDM 2017, 9.3.1-9.3.4 (read: full text PDF, 4 pp., pages IEDM17-219..222)",
      "access": "full-text-read",
      "access_url": "doi:10.1109/IEDM.2017.8268358",
      "extracted_by": "literature-agent-16 (sonnet)",
      "verified_by": "verifier-agent-16 (haiku)",
      "verified_value_match": true,
      "param_class": "fit-to-data",
      "temperature_K": null,
      "orientation": null,
      "validity": "UNITS INFERENCE (E_eff in MV/cm): N17 states the phonon law only as a formula; the unit comes from N17 Fig. 6 (IEDM17-221), whose x-axis is labelled 'E_eff (MV/cm)' and whose caption/caption gives the line as 66.5 x E_eff^-0.39 (the plotted line itself is labelled only 'prop. E_eff^-0.39'): the data lie on that line (about 163 cm^2/Vs at 0.1 MV/cm, matching the plotted line), whereas E_eff in V/cm would give about 0.75 cm^2/Vs. N20 Eqs. (1)-(2) do not restate the unit. LOG10 INFERENCE (N20 Eq. 8): N20 writes 'ln' explicitly in Eq. (3) but plain 'log' in Eq. (8); log is taken as log10 because with registry eps_r = 10.2 and n_i = 1.00e-8 cm^-3 at V_B = 0, Eq. (3) gives N_dep = 5.68e11, 9.93e11, 1.83e12, 3.71e12 cm^-2 for N_A = 1e16, 3e16, 1e17, 4e17 cm^-3 and Eq. (8) with C = 0.428, D = 0.334 gives gamma = 0.229, 0.333, 0.447, 0.578 (log10) versus the N20 measured 0.20, 0.34, 0.46, 0.54 (ms p. 6) and 0.092, 0.331, 0.593, 0.895 (ln); N20 Fig. 4(b) (ms p. 10) also shows gamma about 0.55 at N_dep = 3.5e12 (log10 0.567, ln 0.87). Si-face 4H-SiC MOSFETs, NO-nitrided gate oxide, Hall effect at room temperature (numeric temperature not stated, hence null), Hall scattering factor taken as 1, N_S from Hall (N20 ms p. 4). exponent of E_eff in mu_phonon (negative sign verified on the rendered page; N17 text: 'The power-law coefficient is -0.39, close to the theoretical -0.33')",
      "name": "noguchi_mu_ph_exp",
      "value": -0.39,
      "unit": "1",
      "locator": "N17 Eq. (1), IEDM17-220 (PDF p. 2); N20 Eq. (1), ms p. 5 (PDF p. 6)"
    },
    {
      "doi": "10.1109/IEDM.2017.8268358",
      "doi_agency": "Crossref",
      "doi_metadata_match": true,
      "citation": "M. Noguchi, T. Iwamatsu, H. Amishiro, H. Watanabe, K. Kita, S. Yamakawa, IEDM 2017, 9.3.1-9.3.4 (read: full text PDF, 4 pp., pages IEDM17-219..222)",
      "access": "full-text-read",
      "access_url": "doi:10.1109/IEDM.2017.8268358",
      "extracted_by": "literature-agent-16 (sonnet)",
      "verified_by": "verifier-agent-16 (haiku)",
      "verified_value_match": true,
      "param_class": "fit-to-data",
      "temperature_K": null,
      "orientation": null,
      "validity": "UNITS INFERENCE (E_eff in MV/cm): N17 states the phonon law only as a formula; the unit comes from N17 Fig. 6 (IEDM17-221), whose x-axis is labelled 'E_eff (MV/cm)' and whose caption/caption gives the line as 66.5 x E_eff^-0.39 (the plotted line itself is labelled only 'prop. E_eff^-0.39'): the data lie on that line (about 163 cm^2/Vs at 0.1 MV/cm, matching the plotted line), whereas E_eff in V/cm would give about 0.75 cm^2/Vs. N20 Eqs. (1)-(2) do not restate the unit. LOG10 INFERENCE (N20 Eq. 8): N20 writes 'ln' explicitly in Eq. (3) but plain 'log' in Eq. (8); log is taken as log10 because with registry eps_r = 10.2 and n_i = 1.00e-8 cm^-3 at V_B = 0, Eq. (3) gives N_dep = 5.68e11, 9.93e11, 1.83e12, 3.71e12 cm^-2 for N_A = 1e16, 3e16, 1e17, 4e17 cm^-3 and Eq. (8) with C = 0.428, D = 0.334 gives gamma = 0.229, 0.333, 0.447, 0.578 (log10) versus the N20 measured 0.20, 0.34, 0.46, 0.54 (ms p. 6) and 0.092, 0.331, 0.593, 0.895 (ln); N20 Fig. 4(b) (ms p. 10) also shows gamma about 0.55 at N_dep = 3.5e12 (log10 0.567, ln 0.87). Si-face 4H-SiC MOSFETs, NO-nitrided gate oxide, Hall effect at room temperature (numeric temperature not stated, hence null), Hall scattering factor taken as 1, N_S from Hall (N20 ms p. 4). mu_SR = 76.7 x E_eff^-2 (prefactor); extracted by Matthiessen's rule from N_A = 1e16 data, almost temperature independent (N17 Fig. 10), eta = 1/3",
      "name": "noguchi_mu_sr_coeff",
      "value": 76.7,
      "unit": "cm^2/(V s) (E_eff in MV/cm)",
      "locator": "N17 Eq. (2), IEDM17-220 (PDF p. 2); Fig. 9/10 caption"
    },
    {
      "doi": "10.1109/IEDM.2017.8268358",
      "doi_agency": "Crossref",
      "doi_metadata_match": true,
      "citation": "M. Noguchi, T. Iwamatsu, H. Amishiro, H. Watanabe, K. Kita, S. Yamakawa, IEDM 2017, 9.3.1-9.3.4 (read: full text PDF, 4 pp., pages IEDM17-219..222)",
      "access": "full-text-read",
      "access_url": "doi:10.1109/IEDM.2017.8268358",
      "extracted_by": "literature-agent-16 (sonnet)",
      "verified_by": "verifier-agent-16 (haiku)",
      "verified_value_match": true,
      "param_class": "fit-to-data",
      "temperature_K": null,
      "orientation": null,
      "validity": "UNITS INFERENCE (E_eff in MV/cm): N17 states the phonon law only as a formula; the unit comes from N17 Fig. 6 (IEDM17-221), whose x-axis is labelled 'E_eff (MV/cm)' and whose caption/caption gives the line as 66.5 x E_eff^-0.39 (the plotted line itself is labelled only 'prop. E_eff^-0.39'): the data lie on that line (about 163 cm^2/Vs at 0.1 MV/cm, matching the plotted line), whereas E_eff in V/cm would give about 0.75 cm^2/Vs. N20 Eqs. (1)-(2) do not restate the unit. LOG10 INFERENCE (N20 Eq. 8): N20 writes 'ln' explicitly in Eq. (3) but plain 'log' in Eq. (8); log is taken as log10 because with registry eps_r = 10.2 and n_i = 1.00e-8 cm^-3 at V_B = 0, Eq. (3) gives N_dep = 5.68e11, 9.93e11, 1.83e12, 3.71e12 cm^-2 for N_A = 1e16, 3e16, 1e17, 4e17 cm^-3 and Eq. (8) with C = 0.428, D = 0.334 gives gamma = 0.229, 0.333, 0.447, 0.578 (log10) versus the N20 measured 0.20, 0.34, 0.46, 0.54 (ms p. 6) and 0.092, 0.331, 0.593, 0.895 (ln); N20 Fig. 4(b) (ms p. 10) also shows gamma about 0.55 at N_dep = 3.5e12 (log10 0.567, ln 0.87). Si-face 4H-SiC MOSFETs, NO-nitrided gate oxide, Hall effect at room temperature (numeric temperature not stated, hence null), Hall scattering factor taken as 1, N_S from Hall (N20 ms p. 4). exponent of E_eff in mu_SR (negative sign verified on the rendered page; Fig. 9 caption: the power-law coefficient -2 is consistent with the known E_eff dependence)",
      "name": "noguchi_mu_sr_exp",
      "value": -2.0,
      "unit": "1",
      "locator": "N17 Eq. (2), IEDM17-220 (PDF p. 2); Fig. 9 (IEDM17-222)"
    },
    {
      "doi": "10.35848/1347-4065/ab8b3c",
      "doi_agency": "Crossref",
      "doi_metadata_match": true,
      "citation": "M. Noguchi, T. Iwamatsu, H. Amishiro, H. Watanabe, K. Kita, S. Yamakawa, Jpn. J. Appl. Phys. 59, 051006 (2020) (read: accepted manuscript, 21 PDF pages incl. a cover page: manuscript page = PDF page - 1)",
      "access": "full-text-read",
      "access_url": "doi:10.35848/1347-4065/ab8b3c",
      "extracted_by": "literature-agent-16 (sonnet)",
      "verified_by": "verifier-agent-16 (haiku)",
      "verified_value_match": true,
      "param_class": "fit-to-data",
      "temperature_K": null,
      "orientation": null,
      "validity": "UNITS INFERENCE (E_eff in MV/cm): N17 states the phonon law only as a formula; the unit comes from N17 Fig. 6 (IEDM17-221), whose x-axis is labelled 'E_eff (MV/cm)' and whose caption/caption gives the line as 66.5 x E_eff^-0.39 (the plotted line itself is labelled only 'prop. E_eff^-0.39'): the data lie on that line (about 163 cm^2/Vs at 0.1 MV/cm, matching the plotted line), whereas E_eff in V/cm would give about 0.75 cm^2/Vs. N20 Eqs. (1)-(2) do not restate the unit. LOG10 INFERENCE (N20 Eq. 8): N20 writes 'ln' explicitly in Eq. (3) but plain 'log' in Eq. (8); log is taken as log10 because with registry eps_r = 10.2 and n_i = 1.00e-8 cm^-3 at V_B = 0, Eq. (3) gives N_dep = 5.68e11, 9.93e11, 1.83e12, 3.71e12 cm^-2 for N_A = 1e16, 3e16, 1e17, 4e17 cm^-3 and Eq. (8) with C = 0.428, D = 0.334 gives gamma = 0.229, 0.333, 0.447, 0.578 (log10) versus the N20 measured 0.20, 0.34, 0.46, 0.54 (ms p. 6) and 0.092, 0.331, 0.593, 0.895 (ln); N20 Fig. 4(b) (ms p. 10) also shows gamma about 0.55 at N_dep = 3.5e12 (log10 0.567, ln 0.87). Si-face 4H-SiC MOSFETs, NO-nitrided gate oxide, Hall effect at room temperature (numeric temperature not stated, hence null), Hall scattering factor taken as 1, N_S from Hall (N20 ms p. 4). A in mu_Coulomb,0 = A (N_dep/N_dep,0)^B (Eq. 7); value is 5.9x10^1 cm^2/Vs, N_dep,0 = 1e12 cm^-2; fitted to N_A = 1e16, 3e16, 1e17, 4e17 cm^-3 at various V_B (N20 Fig. 4); the N17 Fig. 13 set (A = 4.47e11, B = -6.16, C = 0.186, D = -4.82, with ln) uses a different normalization and is superseded, NOT registered",
      "name": "noguchi_coul_A",
      "value": 59.0,
      "unit": "cm^2/(V s)",
      "locator": "N20 text before Eq. (6), ms pp. 8-9 (PDF pp. 9-10): 'A, B, C, and D were set to 5.9x10^1 cm^2/V s, -9.39x10^-1, 4.28x10^-1, and 3.34x10^-1'; Eq. (7) ms p. 9"
    },
    {
      "doi": "10.35848/1347-4065/ab8b3c",
      "doi_agency": "Crossref",
      "doi_metadata_match": true,
      "citation": "M. Noguchi, T. Iwamatsu, H. Amishiro, H. Watanabe, K. Kita, S. Yamakawa, Jpn. J. Appl. Phys. 59, 051006 (2020) (read: accepted manuscript, 21 PDF pages incl. a cover page: manuscript page = PDF page - 1)",
      "access": "full-text-read",
      "access_url": "doi:10.35848/1347-4065/ab8b3c",
      "extracted_by": "literature-agent-16 (sonnet)",
      "verified_by": "verifier-agent-16 (haiku)",
      "verified_value_match": true,
      "param_class": "fit-to-data",
      "temperature_K": null,
      "orientation": null,
      "validity": "UNITS INFERENCE (E_eff in MV/cm): N17 states the phonon law only as a formula; the unit comes from N17 Fig. 6 (IEDM17-221), whose x-axis is labelled 'E_eff (MV/cm)' and whose caption/caption gives the line as 66.5 x E_eff^-0.39 (the plotted line itself is labelled only 'prop. E_eff^-0.39'): the data lie on that line (about 163 cm^2/Vs at 0.1 MV/cm, matching the plotted line), whereas E_eff in V/cm would give about 0.75 cm^2/Vs. N20 Eqs. (1)-(2) do not restate the unit. LOG10 INFERENCE (N20 Eq. 8): N20 writes 'ln' explicitly in Eq. (3) but plain 'log' in Eq. (8); log is taken as log10 because with registry eps_r = 10.2 and n_i = 1.00e-8 cm^-3 at V_B = 0, Eq. (3) gives N_dep = 5.68e11, 9.93e11, 1.83e12, 3.71e12 cm^-2 for N_A = 1e16, 3e16, 1e17, 4e17 cm^-3 and Eq. (8) with C = 0.428, D = 0.334 gives gamma = 0.229, 0.333, 0.447, 0.578 (log10) versus the N20 measured 0.20, 0.34, 0.46, 0.54 (ms p. 6) and 0.092, 0.331, 0.593, 0.895 (ln); N20 Fig. 4(b) (ms p. 10) also shows gamma about 0.55 at N_dep = 3.5e12 (log10 0.567, ln 0.87). Si-face 4H-SiC MOSFETs, NO-nitrided gate oxide, Hall effect at room temperature (numeric temperature not stated, hence null), Hall scattering factor taken as 1, N_S from Hall (N20 ms p. 4). B in mu_Coulomb,0 = A (N_dep/N_dep,0)^B (Eq. 7); negative sign verified on the rendered page (mu_Coulomb,0 decreases with N_dep, N20 Fig. 4b)",
      "name": "noguchi_coul_B",
      "value": -0.939,
      "unit": "1",
      "locator": "N20 text before Eq. (6), ms pp. 8-9 (PDF pp. 9-10): B = -9.39x10^-1; Eq. (7) ms p. 9"
    },
    {
      "doi": "10.35848/1347-4065/ab8b3c",
      "doi_agency": "Crossref",
      "doi_metadata_match": true,
      "citation": "M. Noguchi, T. Iwamatsu, H. Amishiro, H. Watanabe, K. Kita, S. Yamakawa, Jpn. J. Appl. Phys. 59, 051006 (2020) (read: accepted manuscript, 21 PDF pages incl. a cover page: manuscript page = PDF page - 1)",
      "access": "full-text-read",
      "access_url": "doi:10.35848/1347-4065/ab8b3c",
      "extracted_by": "literature-agent-16 (sonnet)",
      "verified_by": "verifier-agent-16 (haiku)",
      "verified_value_match": true,
      "param_class": "fit-to-data",
      "temperature_K": null,
      "orientation": null,
      "validity": "UNITS INFERENCE (E_eff in MV/cm): N17 states the phonon law only as a formula; the unit comes from N17 Fig. 6 (IEDM17-221), whose x-axis is labelled 'E_eff (MV/cm)' and whose caption/caption gives the line as 66.5 x E_eff^-0.39 (the plotted line itself is labelled only 'prop. E_eff^-0.39'): the data lie on that line (about 163 cm^2/Vs at 0.1 MV/cm, matching the plotted line), whereas E_eff in V/cm would give about 0.75 cm^2/Vs. N20 Eqs. (1)-(2) do not restate the unit. LOG10 INFERENCE (N20 Eq. 8): N20 writes 'ln' explicitly in Eq. (3) but plain 'log' in Eq. (8); log is taken as log10 because with registry eps_r = 10.2 and n_i = 1.00e-8 cm^-3 at V_B = 0, Eq. (3) gives N_dep = 5.68e11, 9.93e11, 1.83e12, 3.71e12 cm^-2 for N_A = 1e16, 3e16, 1e17, 4e17 cm^-3 and Eq. (8) with C = 0.428, D = 0.334 gives gamma = 0.229, 0.333, 0.447, 0.578 (log10) versus the N20 measured 0.20, 0.34, 0.46, 0.54 (ms p. 6) and 0.092, 0.331, 0.593, 0.895 (ln); N20 Fig. 4(b) (ms p. 10) also shows gamma about 0.55 at N_dep = 3.5e12 (log10 0.567, ln 0.87). Si-face 4H-SiC MOSFETs, NO-nitrided gate oxide, Hall effect at room temperature (numeric temperature not stated, hence null), Hall scattering factor taken as 1, N_S from Hall (N20 ms p. 4). C in gamma = C log(N_dep/N_dep,0) + D (Eq. 8), log read as log10 (see above)",
      "name": "noguchi_coul_C",
      "value": 0.428,
      "unit": "1",
      "locator": "N20 text before Eq. (6), ms pp. 8-9 (PDF pp. 9-10): C = 4.28x10^-1; Eq. (8) ms p. 9"
    },
    {
      "doi": "10.35848/1347-4065/ab8b3c",
      "doi_agency": "Crossref",
      "doi_metadata_match": true,
      "citation": "M. Noguchi, T. Iwamatsu, H. Amishiro, H. Watanabe, K. Kita, S. Yamakawa, Jpn. J. Appl. Phys. 59, 051006 (2020) (read: accepted manuscript, 21 PDF pages incl. a cover page: manuscript page = PDF page - 1)",
      "access": "full-text-read",
      "access_url": "doi:10.35848/1347-4065/ab8b3c",
      "extracted_by": "literature-agent-16 (sonnet)",
      "verified_by": "verifier-agent-16 (haiku)",
      "verified_value_match": true,
      "param_class": "fit-to-data",
      "temperature_K": null,
      "orientation": null,
      "validity": "UNITS INFERENCE (E_eff in MV/cm): N17 states the phonon law only as a formula; the unit comes from N17 Fig. 6 (IEDM17-221), whose x-axis is labelled 'E_eff (MV/cm)' and whose caption/caption gives the line as 66.5 x E_eff^-0.39 (the plotted line itself is labelled only 'prop. E_eff^-0.39'): the data lie on that line (about 163 cm^2/Vs at 0.1 MV/cm, matching the plotted line), whereas E_eff in V/cm would give about 0.75 cm^2/Vs. N20 Eqs. (1)-(2) do not restate the unit. LOG10 INFERENCE (N20 Eq. 8): N20 writes 'ln' explicitly in Eq. (3) but plain 'log' in Eq. (8); log is taken as log10 because with registry eps_r = 10.2 and n_i = 1.00e-8 cm^-3 at V_B = 0, Eq. (3) gives N_dep = 5.68e11, 9.93e11, 1.83e12, 3.71e12 cm^-2 for N_A = 1e16, 3e16, 1e17, 4e17 cm^-3 and Eq. (8) with C = 0.428, D = 0.334 gives gamma = 0.229, 0.333, 0.447, 0.578 (log10) versus the N20 measured 0.20, 0.34, 0.46, 0.54 (ms p. 6) and 0.092, 0.331, 0.593, 0.895 (ln); N20 Fig. 4(b) (ms p. 10) also shows gamma about 0.55 at N_dep = 3.5e12 (log10 0.567, ln 0.87). Si-face 4H-SiC MOSFETs, NO-nitrided gate oxide, Hall effect at room temperature (numeric temperature not stated, hence null), Hall scattering factor taken as 1, N_S from Hall (N20 ms p. 4). D in gamma = C log(N_dep/N_dep,0) + D (Eq. 8); equals gamma at N_dep = N_dep,0",
      "name": "noguchi_coul_D",
      "value": 0.334,
      "unit": "1",
      "locator": "N20 text before Eq. (6), ms pp. 8-9 (PDF pp. 9-10): D = 3.34x10^-1; Eq. (8) ms p. 9"
    },
    {
      "doi": "10.35848/1347-4065/ab8b3c",
      "doi_agency": "Crossref",
      "doi_metadata_match": true,
      "citation": "M. Noguchi, T. Iwamatsu, H. Amishiro, H. Watanabe, K. Kita, S. Yamakawa, Jpn. J. Appl. Phys. 59, 051006 (2020) (read: accepted manuscript, 21 PDF pages incl. a cover page: manuscript page = PDF page - 1)",
      "access": "full-text-read",
      "access_url": "doi:10.35848/1347-4065/ab8b3c",
      "extracted_by": "literature-agent-16 (sonnet)",
      "verified_by": "verifier-agent-16 (haiku)",
      "verified_value_match": true,
      "param_class": "convention",
      "temperature_K": null,
      "orientation": null,
      "validity": "UNITS INFERENCE (E_eff in MV/cm): N17 states the phonon law only as a formula; the unit comes from N17 Fig. 6 (IEDM17-221), whose x-axis is labelled 'E_eff (MV/cm)' and whose caption/caption gives the line as 66.5 x E_eff^-0.39 (the plotted line itself is labelled only 'prop. E_eff^-0.39'): the data lie on that line (about 163 cm^2/Vs at 0.1 MV/cm, matching the plotted line), whereas E_eff in V/cm would give about 0.75 cm^2/Vs. N20 Eqs. (1)-(2) do not restate the unit. LOG10 INFERENCE (N20 Eq. 8): N20 writes 'ln' explicitly in Eq. (3) but plain 'log' in Eq. (8); log is taken as log10 because with registry eps_r = 10.2 and n_i = 1.00e-8 cm^-3 at V_B = 0, Eq. (3) gives N_dep = 5.68e11, 9.93e11, 1.83e12, 3.71e12 cm^-2 for N_A = 1e16, 3e16, 1e17, 4e17 cm^-3 and Eq. (8) with C = 0.428, D = 0.334 gives gamma = 0.229, 0.333, 0.447, 0.578 (log10) versus the N20 measured 0.20, 0.34, 0.46, 0.54 (ms p. 6) and 0.092, 0.331, 0.593, 0.895 (ln); N20 Fig. 4(b) (ms p. 10) also shows gamma about 0.55 at N_dep = 3.5e12 (log10 0.567, ln 0.87). Si-face 4H-SiC MOSFETs, NO-nitrided gate oxide, Hall effect at room temperature (numeric temperature not stated, hence null), Hall scattering factor taken as 1, N_S from Hall (N20 ms p. 4). normalization (reference) sheet density in mu_Coulomb = mu_Coulomb,0 (N_S/N_S,0)^gamma (Eq. 6); dimension of N_S and N_dep is cm^-2 (N20 ms p. 8)",
      "name": "noguchi_coul_NS0",
      "value": 1500000000000.0,
      "unit": "cm^-2",
      "locator": "N20 text before Eq. (6), ms p. 8 (PDF p. 9): 'N_S,0 and N_dep,0 are 1.5x10^12 cm^-2 and 1x10^12 cm^-2'; Eq. (6) ms p. 9"
    },
    {
      "doi": "10.35848/1347-4065/ab8b3c",
      "doi_agency": "Crossref",
      "doi_metadata_match": true,
      "citation": "M. Noguchi, T. Iwamatsu, H. Amishiro, H. Watanabe, K. Kita, S. Yamakawa, Jpn. J. Appl. Phys. 59, 051006 (2020) (read: accepted manuscript, 21 PDF pages incl. a cover page: manuscript page = PDF page - 1)",
      "access": "full-text-read",
      "access_url": "doi:10.35848/1347-4065/ab8b3c",
      "extracted_by": "literature-agent-16 (sonnet)",
      "verified_by": "verifier-agent-16 (haiku)",
      "verified_value_match": true,
      "param_class": "convention",
      "temperature_K": null,
      "orientation": null,
      "validity": "UNITS INFERENCE (E_eff in MV/cm): N17 states the phonon law only as a formula; the unit comes from N17 Fig. 6 (IEDM17-221), whose x-axis is labelled 'E_eff (MV/cm)' and whose caption/caption gives the line as 66.5 x E_eff^-0.39 (the plotted line itself is labelled only 'prop. E_eff^-0.39'): the data lie on that line (about 163 cm^2/Vs at 0.1 MV/cm, matching the plotted line), whereas E_eff in V/cm would give about 0.75 cm^2/Vs. N20 Eqs. (1)-(2) do not restate the unit. LOG10 INFERENCE (N20 Eq. 8): N20 writes 'ln' explicitly in Eq. (3) but plain 'log' in Eq. (8); log is taken as log10 because with registry eps_r = 10.2 and n_i = 1.00e-8 cm^-3 at V_B = 0, Eq. (3) gives N_dep = 5.68e11, 9.93e11, 1.83e12, 3.71e12 cm^-2 for N_A = 1e16, 3e16, 1e17, 4e17 cm^-3 and Eq. (8) with C = 0.428, D = 0.334 gives gamma = 0.229, 0.333, 0.447, 0.578 (log10) versus the N20 measured 0.20, 0.34, 0.46, 0.54 (ms p. 6) and 0.092, 0.331, 0.593, 0.895 (ln); N20 Fig. 4(b) (ms p. 10) also shows gamma about 0.55 at N_dep = 3.5e12 (log10 0.567, ln 0.87). Si-face 4H-SiC MOSFETs, NO-nitrided gate oxide, Hall effect at room temperature (numeric temperature not stated, hence null), Hall scattering factor taken as 1, N_S from Hall (N20 ms p. 4). normalization (reference) depletion sheet charge in Eqs. (7)-(8); dimension cm^-2",
      "name": "noguchi_coul_Ndep0",
      "value": 1000000000000.0,
      "unit": "cm^-2",
      "locator": "N20 text before Eq. (6), ms p. 8 (PDF p. 9): 'N_S,0 and N_dep,0 are 1.5x10^12 cm^-2 and 1x10^12 cm^-2'; Eqs. (7)-(8) ms p. 9"
    },
    {
      "doi": "10.35848/1347-4065/ab8b3c",
      "doi_agency": "Crossref",
      "doi_metadata_match": true,
      "citation": "M. Noguchi, T. Iwamatsu, H. Amishiro, H. Watanabe, K. Kita, S. Yamakawa, Jpn. J. Appl. Phys. 59, 051006 (2020) (read: accepted manuscript, 21 PDF pages incl. a cover page: manuscript page = PDF page - 1)",
      "access": "full-text-read",
      "access_url": "doi:10.35848/1347-4065/ab8b3c",
      "extracted_by": "literature-agent-16 (sonnet)",
      "verified_by": "verifier-agent-16 (haiku)",
      "verified_value_match": true,
      "param_class": "convention",
      "temperature_K": null,
      "orientation": null,
      "validity": "UNITS INFERENCE (E_eff in MV/cm): N17 states the phonon law only as a formula; the unit comes from N17 Fig. 6 (IEDM17-221), whose x-axis is labelled 'E_eff (MV/cm)' and whose caption/caption gives the line as 66.5 x E_eff^-0.39 (the plotted line itself is labelled only 'prop. E_eff^-0.39'): the data lie on that line (about 163 cm^2/Vs at 0.1 MV/cm, matching the plotted line), whereas E_eff in V/cm would give about 0.75 cm^2/Vs. N20 Eqs. (1)-(2) do not restate the unit. LOG10 INFERENCE (N20 Eq. 8): N20 writes 'ln' explicitly in Eq. (3) but plain 'log' in Eq. (8); log is taken as log10 because with registry eps_r = 10.2 and n_i = 1.00e-8 cm^-3 at V_B = 0, Eq. (3) gives N_dep = 5.68e11, 9.93e11, 1.83e12, 3.71e12 cm^-2 for N_A = 1e16, 3e16, 1e17, 4e17 cm^-3 and Eq. (8) with C = 0.428, D = 0.334 gives gamma = 0.229, 0.333, 0.447, 0.578 (log10) versus the N20 measured 0.20, 0.34, 0.46, 0.54 (ms p. 6) and 0.092, 0.331, 0.593, 0.895 (ln); N20 Fig. 4(b) (ms p. 10) also shows gamma about 0.55 at N_dep = 3.5e12 (log10 0.567, ln 0.87). Si-face 4H-SiC MOSFETs, NO-nitrided gate oxide, Hall effect at room temperature (numeric temperature not stated, hence null), Hall scattering factor taken as 1, N_S from Hall (N20 ms p. 4). eta in E_eff = (q/eps_SiC)(N_dep + eta N_S) (Eq. 2); 1/3 for the intrinsic mu_phonon / mu_SR extraction (N17 notes eta = 1/2 only for the comparison with previous studies in Fig. 16)",
      "name": "noguchi_eta",
      "value": 0.3333333333333333,
      "unit": "1",
      "locator": "N20 Eq. (2) and text below Eq. (3), ms p. 5 (PDF p. 6): 'eta is a parameter, for which a value of 1/3 was used as in Refs. 19 and 20'; N17 Fig. 6/7/9 label eta = 1/3 (IEDM17-221/222)"
    }
  ]
}
